Repository: vanGogh-Haoyu-Wang/Individual-Project

University of Birmingham – School of Metallurgy and Materials
MSci project P 15 – UoB-NDT group

> Current implementation scope and validated results:
> [Individual Project overview](Individual%20Project/README.md)

**Title:** ‘Migration to an Open-Source Computational Framework for Acoustic Emission Analysis applied to Steel Structures’

**Supervisor**: Prof. Mayorkinos Papaelias ([m.papaelias@bham.ac.uk](mailto:m.papaelias@bham.ac.uk))
**Co-supervisor**: Dr Vincenzo Brachetta ([v.brachetta@bham.ac.uk](mailto:v.brachetta@bham.ac.uk))
**Student**: Haoyu Wang ([hxw702@student.bham.ac.uk](mailto:hxw702@student.bham.ac.uk))

**Key Themes for Reflection and Study**

-       Role and limitations of generative AI in higher education and scientific computing

-       Principles and practice of open-source scientific software

-       Reproducibility, transparency, and FAIR data/software principles

-       Data confidentiality and risks associated with using large language models

-       Comparative analysis of MATLAB vs Python/Julia in scientific workflows

-       Purpose and structure of the existing in-house Acoustic Emission analysis code

-       Code complexity assessment and refactoring strategies

-       Identification of potential errors introduced during automated code translation

-       Use of LLMs for debugging, performance analysis, and code optimisation

**Methodology and Work Plan**

**Phase 1 – Familiarisation and Preliminary Analysis**
-       Review relevant literature

-       Study the existing MATLAB codebase:

o   Understand algorithmic objectives

o   Identify variables, inputs, outputs, and data flow

o   Produce a structured flowchart of the code architecture

-       Define functional requirements for the translated system

**Phase 2 – Translation and AI-Assisted Development**
-       Design structured prompts for code translation into Python or Julia

-       Evaluate and compare outputs from different LLMs

-       Document all prompts, responses, and iterative improvements in a reproducible format

-       Implement translated code and validate against original MATLAB outputs

-       Use LLMs to assist with:

o   Interpretation of error messages

o   Debugging and refactoring suggestions

o   Code optimisation

# R260_2 processed-workbook evidence package

> Project-level current status:
> [Individual Project overview](../README.md)

This is a secondary, bounded steel-related case for the thesis body. It audits
a processed hit-level workbook labelled `R260_2`; it is not a raw-waveform or
crack-detection validation.

## Validated boundary

- The external workbook is read-only and frozen by `EXTERNAL_INPUTS.sha256`.
- S3 contains 3,553 Msg-1 records, 3,553 Msg-173 waveform markers and 3,553
  sequential time/channel pairs.
- Missing, extra and order-mismatch counts are zero for this bounded S3 audit.
- The ten equal-duration time bins reconcile to 3,553 records.
- The invalid failure row remains in the source but is excluded from the
  nine-interval exploratory calculation.
- Both S3 PNG outputs are checked for a valid PNG signature and non-zero image
  dimensions.

The workbook has no raw ADC waveform oracle. Material grade, specimen mapping,
field units, data licence and the authoritative S3 failure-cycle count remain
unconfirmed; see [PROVENANCE.md](PROVENANCE.md).

## Reproduce without overwriting historical results

Set `R260_WORKBOOK` to the local path of `Copy of current R260_2.xlsx`, then
choose a new staging directory:

```sh
python3 tools/final_rehearsal.py \
  --workbook "$R260_WORKBOOK" \
  --staging evidence/final-rerun-20260729
```

The runner refuses an existing staging directory and never writes to
`results/`. It records commands, separate stdout/stderr logs, exit codes,
timestamps, Python/uv/NumPy/matplotlib/OS details, protected-result hashes and
the generated-output manifest.

After the runner writes the complete package manifest, verify it independently:

```sh
python3 tools/verify_r260.py \
  --workbook "$R260_WORKBOOK" \
  --results evidence/final-rerun-20260729/outputs \
  --package-root .
```

Success requires exit code 0. `MANIFEST.sha256` covers every regular package
file except itself and transient cache files.

## Evidence roles

- `results/`: preserved historical exploratory outputs.
- `evidence/final-rerun-20260729/`: isolated final rerun and audit logs.
- `PROVENANCE.md`: data, material, unit, cycle and permission limitations.
- `MANIFEST.sha256`: complete package integrity manifest.

Allowed thesis wording:

> The processed workbook labelled R260_2 supports a bounded audit of paired
> hit and waveform-marker records. It contains no raw ADC waveform oracle and
> therefore does not validate Peak_Freq, DTA parsing, damage classification or
> crack detection.

No additional sheet dialects are mapped, no workbook formula is repaired and
the result is not connected to the CT07 or Peak_Freq time axes.

File: Individual Project/R2602Analysis/evidence/final-rerun-20260729/outputs/s3_crack_growth.tsv
row	label	cycles	crack_size_m	delta_k	da_dn	cycle_interval	ae_count	ae_energy	ae_duration	ae_count_formula
16	0	0	0.0028316550000000015	15.747681073723463	0	0	0	0	0	
17	19.4	11640	0.003176118593242979	16.668956545054893	2.9593092203004937e-08	11640	2971	452	17863	SUMIFS(Z:Z,Y:Y,">0",Y:Y,"<=11640")
18	32.2	19320	0.003511957628591381	17.557454365982416	4.3729041060989877e-08	7680	1517	83	6815	SUMIFS(Z:Z,Y:Y,">11640",Y:Y,"<=19320")
19	37.9	22740	0.0038407536056875163	18.427332645674614	9.61391745895132e-08	3420	4356	46748	40791	SUMIFS(Z:Z,Y:Y,">19320",Y:Y,"<=22740")
20	41.1	24660	0.004163508863385573	19.288418576552765	1.681016967177378e-07	1920	124	2	706	SUMIFS(Z:Z,Y:Y,">22740",Y:Y,"<=24660")
21	44.55	26730	0.004480877709548522	20.147941377235128	1.5331828317050672e-07	2070	69	7	558	SUMIFS(Z:Z,Y:Y,">24660",Y:Y,"<=26730")
22	48.8	29280	0.004793294844849351	21.01151216276071	1.2251652364738403e-07	2550	25853	24108	393862	SUMIFS(Z:Z,Y:Y,">26730",Y:Y,"<=29280")
23	51.34	30804.000000000004	0.005101051239281358	21.88371467901058	2.019398913595843e-07	1524.0000000000036	2275	1614	47866	SUMIFS(Z:Z,Y:Y,">29280",Y:Y,"<=30804")
24	53.55	32130	0.005404341207683805	22.76847786510404	2.2872546636685339e-07	1325.9999999999964	8354	4803	121446	SUMIFS(Z:Z,Y:Y,">30804",Y:Y,"<=32130")
25	55.1	33060	0.00570329280237271	23.66931758195856	3.2145332762247886e-07	930	25896	25847	350218	SUMIFS(Z:Z,Y:Y,">32130",Y:Y,"<=33060")
26	failure	33140	0.0062884770665833705	25.532122054197384		80	71416	103664	980125	SUMIFS(Z:Z,Y:Y,"<=33060")

File: Individual Project/R2602Analysis/evidence/final-rerun-20260729/outputs/specimen_summary.tsv
sheet	dimension	initial_crack_length_source_value	cycles_to_failure	max_load	min_load	frequency	recognised_common_schema_hit_count	recognised_common_schema_waveform_marker_count	recognised_common_schema_matched_pairs	pair_mismatches	channel_counts	cached_formula_errors
S1	A1:BB493743	6564.185	7322	6.5	0.65	1	0	0	0	0	{}	0
S2	A1:BW50231	2708.29	64476	6.5	0.65	1	25110	25110	25110	0	{"1": 25110}	0
S3	A1:BC8560	2831.655	33212	6.5	0.65	1	3553	3553	3553	0	{"1": 3553}	4
S4	A1:BC140611	2298.845	49325	6.5	0.65	1	70301	70302	70301	1	{"1": 70301}	2
S5	A1:BB107154	1601.12	55022	6.5	0.65	1	53573	53573	53573	0	{"1": 53573}	2
S6	A1:AK421183	2666.78	90349	6.5	0.65	1	0	0	0	0	{}	2
S7	A1:AV38982	2856.395	72694	6.5	0.65	1	0	0	0	0	{}	7
S8	A1:AE130590	2730.275	67152	6.5	0.65	1	0	0	0	0	{}	3
S9	A1:AD109428	2694.64	77991	6.5	0.65	1	0	0	0	0	{}	2
S10	A1:AK72149	2971.875	61436	6.5	0.65	1	0	0	0	0	{}	1
